Repository: BUNO96/BUNO96

# BUNO96
Machine leanrning based prediction of ultimate buckling strength of NO96ㄱ
read me

File: PCA data_add.csv (part 2 of 3)
Weld,C,Mn,Si,S,P,Ti,B,Al,N,O,Cr ,Ni,Mo,V,Cu ,Nb,YS,TS,Temp
CB,0.07,1.48,0.43,0.007,0.01,0.026,0.0021,0.0005,0.007,0.0314,0.03,0.03,0.005,0.0005,0.03,0.0005,529,581,-72
CB,0.07,1.53,0.42,0.007,0.009,0.029,0.0046,0.0005,0.0069,0.0292,0.03,0.03,0.005,0.0005,0.03,0.0005,501,564,-82
CB,0.066,1.45,0.39,0.006,0.008,0.027,0.0091,0.0005,0.0075,0.0255,0.03,0.03,0.005,0.0005,0.03,0.0005,497,559,-81
CB,0.074,1.42,0.38,0.006,0.009,0.027,0.0126,0.0005,0.0072,0.0269,0.03,0.03,0.005,0.0005,0.03,0.0005,494,572,-69
CB,0.069,1.36,0.37,0.007,0.009,0.025,0.0169,0.0005,0.0063,0.0253,0.03,0.03,0.005,0.0005,0.03,0.0005,479,563,-52
CB,0.069,1.47,0.45,0.005,0.006,0.041,0.0002,0.0005,0.0077,0.0282,0.03,0.03,0.005,0.0005,0.03,0.0005,504,577,-61
CB,0.077,1.56,0.39,0.006,0.011,0.04,0.0014,0.0005,0.0068,0.0286,0.03,0.03,0.005,0.0005,0.03,0.0005,558,616,-77
CB,0.074,1.5,0.39,0.006,0.009,0.041,0.0029,0.0005,0.0072,0.0275,0.03,0.03,0.005,0.0005,0.03,0.0005,548,590,-79
CB,0.075,1.49,0.37,0.006,0.01,0.037,0.0041,0.0005,0.0069,0.0282,0.03,0.03,0.005,0.0005,0.03,0.0005,546,594,-81
CB,0.075,1.5,0.4,0.006,0.01,0.039,0.0051,0.0005,0.0085,0.0297,0.03,0.03,0.005,0.0005,0.03,0.0005,514,571,-83
CB,0.077,1.53,0.42,0.006,0.01,0.043,0.0108,0.0005,0.0079,0.0298,0.03,0.03,0.005,0.0005,0.03,0.0005,547,601,-62
CB,0.073,1.52,0.4,0.006,0.011,0.039,0.0158,0.0005,0.0084,0.029,0.03,0.03,0.005,0.0005,0.03,0.0005,517,586,-53
CB,0.074,1.5,0.47,0.006,0.01,0.058,0.0001,0.0005,0.0075,0.0292,0.03,0.03,0.005,0.0005,0.03,0.0005,546,615,-56
CB,0.079,1.54,0.48,0.006,0.01,0.061,0.0014,0.0005,0.0081,0.0276,0.03,0.03,0.005,0.0005,0.03,0.0005,545,617,-74
CB,0.073,1.54,0.48,0.006,0.01,0.052,0.0032,0.0005,0.0084,0.0294,0.03,0.03,0.005,0.0005,0.03,0.0005,516,590,-76
CB,0.075,1.52,0.45,0.005,0.009,0.061,0.0059,0.0005,0.0082,0.028,0.03,0.03,0.005,0.0005,0.03,0.0005,539,610,-65
CB,0.07,1.48,0.42,0.006,0.009,0.061,0.0095,0.0005,0.0063,0.0298,0.03,0.03,0.005,0.0005,0.03,0.0005,556,609,-55
CB,0.067,1.49,0.4,0.005,0.009,0.064,0.0122,0.0005,0.0078,0.0305,0.03,0.03,0.005,0.0005,0.03,0.0005,549,605,-42
CB,0.074,1.48,0.39,0.005,0.009,0.066,0.0155,0.0005,0.0071,0.032,0.03,0.03,0.005,0.0005,0.03,0.0005,538,606,-26
CMn,0.045,0.65,0.3,0.006,0.008,0.0055,0.0002,0.0005,0.008,0.049,0.03,0.03,0.005,0.012,0.03,0.002,406,462,-29
CMn,0.044,0.98,0.32,0.006,0.008,0.0055,0.0002,0.0005,0.008,0.046,0.03,0.03,0.005,0.012,0.03,0.002,432,481,-40
CMn,0.044,1.32,0.32,0.006,0.007,0.0055,0.0002,0.0005,0.008,0.041,0.03,0.03,0.005,0.012,0.03,0.002,451,512,-61
CMn,0.045,1.72,0.3,0.006,0.008,0.0055,0.0002,0.0005,0.008,0.039,0.03,0.03,0.005,0.012,0.03,0.002,488,549,-51
CMn,0.059,0.6,0.33,0.007,0.008,0.0055,0.0002,0.0005,0.008,0.049,0.03,0.03,0.005,0.012,0.03,0.002,407,483,-36
CMn,0.063,1,0.35,0.006,0.008,0.0055,0.0002,0.0005,0.008,0.046,0.03,0.03,0.005,0.012,0.03,0.002,451,516,-46
CMn,0.066,1.35,0.37,0.005,0.007,0.0055,0.0002,0.0005,0.008,0.041,0.03,0.03,0.005,0.012,0.03,0.002,469,545,-60
CMn,0.07,1.77,0.33,0.006,0.008,0.0055,0.0002,0.0005,0.008,0.039,0.03,0.03,0.005,0.012,0.03,0.002,511,588,-58
CMn,0.099,0.65,0.35,0.008,0.009,0.0055,0.0002,0.0005,0.008,0.049,0.03,0.03,0.005,0.012,0.03,0.002,433,512,-33
CMn,0.098,1.05,0.32,0.007,0.009,0.0055,0.0002,0.0005,0.008,0.046,0.03,0.03,0.005,0.012,0.03,0.002,477,546,-44
CMn,0.096,1.29,0.3,0.007,0.009,0.0055,0.0002,0.0005,0.008,0.041,0.03,0.03,0.005,0.012,0.03,0.002,506,576,-62
CMn,0.093,1.65,0.33,0.007,0.007,0.0055,0.0002,0.0005,0.008,0.039,0.03,0.03,0.005,0.012,0.03,0.002,535,602,-58
CMn,0.147,0.63,0.4,0.008,0.007,0.0055,0.0002,0.0005,0.008,0.049,0.03,0.03,0.005,0.012,0.03,0.002,480,569,-36
CMn,0.152,1,0.41,0.007,0.007,0.0055,0.0002,0.0005,0.008,0.046,0.03,0.03,0.005,0.012,0.03,0.002,517,605,-36
CMn,0.148,1.4,0.38,0.007,0.007,0.0055,0.0002,0.0005,0.008,0.041,0.03,0.03,0.005,0.012,0.03,0.002,536,636,-53
CMn,0.141,1.76,0.36,0.006,0.007,0.0055,0.0002,0.0005,0.008,0.039,0.03,0.03,0.005,0.012,0.03,0.002,606,691,-48
CoPlus,0.078,1.43,0.26,0.006,0.006,0.0005,0.0002,0.0005,0.0086,0.0481,0.03,0.03,0.005,0.0005,0.03,0.0005,434,526,-18
CoPlus,0.073,1.39,0.28,0.007,0.007,0.0005,0.0002,0.0005,0.0076,0.0454,0.03,0.95,0.005,0.0005,0.03,0.0005,470,550,-13
CoPlus,0.071,1.48,0.26,0.007,0.012,0.0005,0.0002,0.0005,0.0087,0.046,0.03,2.28,0.005,0.0005,0.03,0.0005,512,605,-20
CoPlus,0.073,1.43,0.24,0.008,0.006,0.0005,0.0002,0.0005,0.0077,0.046,0.03,3.12,0.005,0.0005,0.03,0.0005,573,666,-12
CoPlus,0.076,1.53,0.28,0.008,0.006,0.0005,0.0002,0.0005,0.0084,0.0444,0.03,0.03,0.25,0.0005,0.03,0.0005,474,570,-24
CoPlus,0.076,1.45,0.25,0.008,0.006,0.0005,0.0002,0.0005,0.0078,0.0457,0.03,0.03,0.5,0.0005,0.03,0.0005,523,610,-4
CoPlus,0.076,1.41,0.24,0.008,0.006,0.0005,0.0002,0.0005,0.0085,0.0447,0.03,0.03,1.11,0.0005,0.03,0.0005,594,699,26
CoPlus,0.08,1.48,0.28,0.007,0.006,0.0005,0.0002,0.0005,0.0094,0.0436,1.07,0.03,0.005,0.0005,0.03,0.0005,570,658,-20
CoPlus,0.075,1.48,0.28,0.007,0.005,0.0005,0.0002,0.0005,0.0086,0.0466,1.55,0.03,0.005,0.0005,0.03,0.0005,591,687,6
CoPlus,0.076,1.44,0.28,0.007,0.007,0.0005,0.0002,0.0005,0.0084,0.0476,1.96,0.03,0.005,0.0005,0.03,0.0005,637,730,24
CoPlus,0.08,1.47,0.24,0.007,0.007,0.0005,0.0002,0.0005,0.0096,0.0455,0.03,0.03,0.005,0.0005,0.55,0.0005,453,535,-10
CoPlus,0.075,1.41,0.24,0.006,0.008,0.0005,0.0002,0.0005,0.0089,0.0484,0.03,0.03,0.005,0.0005,1.06,0.0005,492,566,-4
CoPlus,0.074,1.36,0.22,0.008,0.01,0.0005,0.0002,0.0005,0.011,0.0484,0.03,0.03,0.005,0.0005,1.63,0.0005,559,638,23
W,0.077,1.46,0.27,0.008,0.007,0.0028,0.0003,0.0005,0.0081,0.0459,0.03,0.03,0.005,0.0005,0.03,0.0005,471,544,-68
Cplus,0.076,1.48,0.25,0.008,0.006,0.0033,0.0002,0.0005,0.0081,0.0417,0.03,0.95,0.005,0.0005,0.03,0.0005,498,551,-62
Cplus,0.068,1.46,0.27,0.008,0.007,0.0034,0.0002,0.0005,0.0078,0.0436,0.03,2.24,0.005,0.0005,0.03,0.0005,555,622,-58
Cplus,0.075,1.46,0.26,0.008,0.006,0.0032,0.0002,0.0005,0.0072,0.0418,0.03,3.15,0.005,0.0005,0.03,0.0005,604,680,-49
Cplus,0.076,1.49,0.26,0.008,0.008,0.0034,0.0002,0.0005,0.0089,0.0412,0.03,0.03,0.25,0.0005,0.03,0.0005,560,600,-69
Cplus,0.075,1.46,0.26,0.008,0.007,0.0031,0.0002,0.0005,0.0086,0.0429,0.03,0.03,0.5,0.0005,0.03,0.0005,596,642,-56
Cplus,0.075,1.44,0.25,0.008,0.008,0.0031,0.0002,0.0005,0.0083,0.0432,0.03,0.03,1.07,0.0005,0.03,0.0005,650,720,-39
Cplus,0.079,1.56,0.3,0.007,0.011,0.0027,0.0002,0.0005,0.0098,0.0431,1.03,0.03,0.005,0.0005,0.03,0.0005,624,672,-58
Cplus,0.073,1.53,0.29,0.007,0.01,0.0027,0.0002,0.0005,0.0079,0.0438,1.53,0.03,0.005,0.0005,0.03,0.0005,650,710,-38
Cplus,0.078,1.48,0.29,0.007,0.01,0.0028,0.0002,0.0005,0.0082,0.0438,1.96,0.03,0.005,0.0005,0.03,0.0005,706,772,-6
Cplus,0.076,1.48,0.27,0.007,0.008,0.0022,0.0002,0.0005,0.0081,0.0454,0.03,0.03,0.005,0.0005,0.53,0.0005,495,557,-57
Cplus,0.077,1.43,0.25,0.007,0.008,0.0019,0.0002,0.0005,0.0092,0.0456,0.03,0.03,0.005,0.0005,1.08,0.0005,487,563,-48
Cplus,0.069,1.37,0.25,0.007,0.009,0.0023,0.0002,0.0005,0.0075,0.0475,0.03,0.03,0.005,0.0005,1.6,0.0005,570,625,-15
CrMo,0.068,1.06,0.35,0.006,0.009,0.0038,0.0002,0.0005,0.0063,0.0416,0.027,0.03,0.005,0.0005,0.03,0.0005,424,501,-62
CrMo,0.071,1.09,0.36,0.006,0.009,0.0041,0.0002,0.0005,0.0071,0.0418,0.41,0.03,0.005,0.0005,0.03,0.0005,468,541,-61
CrMo,0.072,1.05,0.35,0.005,0.007,0.0037,0.0002,0.0005,0.0073,0.0421,0.79,0.03,0.005,0.0005,0.03,0.0005,503,568,-63
CrMo,0.075,1.09,0.35,0.006,0.008,0.0052,0.0002,0.0005,0.0087,0.0424,1.22,0.03,0.005,0.0005,0.03,0.0005,584,645,-57
CrMo,0.07,1.06,0.34,0.006,0.008,0.0041,0.0002,0.0005,0.0085,0.0463,1.57,0.03,0.005,0.0005,0.03,0.0005,582,657,-40
CrMo,0.073,1.07,0.34,0.006,0.007,0.004,0.0002,0.0005,0.0089,0.043,1.97,0.03,0.005,0.0005,0.03,0.0005,608,696,-25
CrMo,0.077,1.05,0.35,0.006,0.008,0.0037,0.0002,0.0005,0.0088,0.0424,2.28,0.03,0.005,0.0005,0.03,0.0005,667,767,0
CrMo,0.072,1.09,0.38,0.006,0.009,0.0033,0.0002,0.0005,0.0085,0.0467,2.8,0.03,0.005,0.0005,0.03,0.0005,742,808,19
CrMo,0.071,1.11,0.34,0.007,0.01,0.0042,0.0002,0.0005,0.0084,0.0387,0.027,0.03,1.06,0.0005,0.03,0.0005,624,704,-24
CrMo,0.075,1.1,0.34,0.007,0.009,0.0043,0.0002,0.0005,0.012,0.0402,0.92,0.03,1.1,0.0005,0.03,0.0005,715,797,-4
CrMo,0.081,1.12,0.35,0.007,0.009,0.0038,0.0002,0.0005,0.0099,0.0409,1.81,0.03,1.07,0.0005,0.03,0.0005,801,898,28
CrMo,0.085,1.09,0.36,0.007,0.009,0.0037,0.0002,0.0005,0.01,0.0411,2.59,0.03,1.03,0.0005,0.03,0.0005,839,965,0
CrMo,0.083,1.11,0.36,0.007,0.01,0.0035,0.0002,0.0005,0.0115,0.0399,3.014,0.03,1.05,0.0005,0.03,0.0005,870,1028,0
CrMo,0.09,1.14,0.38,0.007,0.01,0.0037,0.0002,0.0005,0.01,0.0416,3.5,0.03,1.05,0.0005,0.03,0.0005,897,1055,0
CrMo,0.063,1.07,0.37,0.006,0.008,0.0042,0.0002,0.0005,0.0186,0.0346,0.026,0.03,1.14,0.0015,0.03,0.0012,615,692,-22
CrMo,0.067,1.04,0.36,0.006,0.008,0.004,0.0002,0.0005,0.0216,0.0362,0.834,0.03,1.14,0.0017,0.03,0.0013,730,810,0
CrMo,0.067,1.05,0.36,0.006,0.008,0.0041,0.0002,0.0005,0.0239,0.0349,1.644,0.03,1.15,0.0021,0.03,0.0014,826,922,0
CrMo,0.067,1.09,0.38,0.006,0.008,0.0038,0.0002,0.0005,0.0262,0.0342,2.488,0.03,1.13,0.0023,0.03,0.0013,900,1010,0
CrMo,0.069,1.07,0.39,0.006,0.008,0.0042,0.0002,0.0005,0.0234,0.0338,2.823,0.03,1.13,0.0025,0.03,0.0012,875,1026,0
CrMo,0.073,1.11,0.41,0.006,0.008,0.0039,0.0002,0.0005,0.0214,0.0367,3.23,0.03,1.12,0.0026,0.03,0.0013,852,1047,0
CrMo,0.059,1.01,0.34,0.007,0.008,0.0034,0.0002,0.0005,0.0077,0.0365,0.028,0.03,1.16,0.2799,0.03,0.0258,787,835,0
CrMo,0.063,1.02,0.35,0.007,0.008,0.0034,0.0002,0.0005,0.0082,0.0365,0.858,0.03,1.15,0.2808,0.03,0.0255,863,922,0
CrMo,0.066,1.05,0.37,0.007,0.008,0.0039,0.0002,0.0005,0.0084,0.0368,1.675,0.03,1.15,0.2873,0.03,0.027,929,1008,0
CrMo,0.066,1.04,0.37,0.006,0.008,0.0034,0.0002,0.0005,0.0076,0.0384,2.492,0.03,1.16,0.2703,0.03,0.0267,962,1050,0
CrMo,0.077,1.06,0.39,0.006,0.008,0.0039,0.0002,0.0005,0.0083,0.0393,2.906,0.03,1.14,0.2817,0.03,0.0257,1026,1114,0
CrMo,0.068,1.04,0.38,0.006,0.008,0.0036,0.0002,0.0005,0.0084,0.0391,3.291,0.03,1.13,0.2767,0.03,0.0287,1018,1123,0
Cu,0.074,1.51,0.36,0.008,0.011,0.004,0.0002,0.0005,0.008,0.041,0.03,0.03,0.005,0.012,0.02,0.002,484,560,-66
Cu,0.075,1.48,0.36,0.007,0.006,0.004,0.0002,0.0005,0.008,0.041,0.03,0.03,0.005,0.012,0.11,0.002,502,578,-66
Cu,0.074,1.42,0.32,0.008,0.007,0.004,0.0002,0.0005,0.008,0.041,0.03,0.03,0.005,0.012,0.19,0.002,488,566,-70
Cu,0.076,1.48,0.33,0.007,0.006,0.004,0.0002,0.0005,0.008,0.041,0.03,0.03,0.005,0.012,0.35,0.002,504,586,-60
Cu,0.068,1.49,0.32,0.006,0.006,0.004,0.0002,0.0005,0.008,0.041,0.03,0.03,0.005,0.012,0.66,0.002,513,593,-60
Cu,0.076,1.49,0.36,0.006,0.006,0.004,0.0002,0.0005,0.008,0.041,0.03,0.03,0.005,0.012,1.4,0.002,568,647,-41
O,0.074,1.4,0.25,0.008,0.007,0.0001,0.0001,0.0006,0.0079,0.0475,0.03,0.03,0.005,0.0005,0.03,0.0005,445,528,-14
W,0.077,1.46,0.27,0.008,0.007,0.0028,0.0003,0.0005,0.0081,0.0459,0.03,0.03,0.005,0.0005,0.03,0.0005,471,544,-68
X,0.069,1.47,0.45,0.005,0.006,0.041,0.0002,0.0001,0.0077,0.0282,0.03,0.03,0.005,0.0005,0.03,0.0005,504,577,-61
Y,0.07,1.57,0.45,0.006,0.01,0.039,0.0039,0.0013,0.0083,0.0308,0.03,0.03,0.005,0.0005,0.03,0.0005,546,594,-84
Z,0.072,1.56,0.49,0.007,0.01,0.042,0.0048,0.016,0.0067,0.0438,0.03,0.03,0.005,0.0005,0.03,0.0005,610,640,-83
T,0.064,1.49,0.4,0.007,0.005,0.0005,0.0195,0.0005,0.0085,0.0503,0.03,0.03,0.005,0.0005,0.03,0.0005,478,561,-34
U,0.073,1.52,0.4,0.006,0.011,0.039,0.0158,0.0005,0.0084,0.029,0.03,0.03,0.005,0.0005,0.03,0.0005,517,586,-53
V,0.078,1.44,0.6,0.006,0.007,0.054,0.0056,0.058,0.0041,0.044,0.03,0.03,0.005,0.0005,0.03,0.0005,668,732,-12
O1,0.074,1.58,0.28,0.008,0.008,0.0005,0.0005,0.0005,0.0145,0.0404,0.03,0.03,0.005,0.0005,0.03,0.0005,473,566,5
W1,0.068,1.4,0.28,0.01,0.008,0.0031,0.0005,0.0005,0.0148,0.0409,0.03,0.03,0.005,0.0005,0.03,0.0005,482,545,-41
X1,0.066,1.48,0.47,0.007,0.011,0.041,0.0002,0.0005,0.0164,0.0285,0.03,0.03,0.005,0.0005,0.03,0.0005,584,639,-44
Y1,0.069,1.48,0.34,0.007,0.01,0.037,0.004,0.0005,0.0149,0.0281,0.03,0.03,0.005,0.0005,0.03,0.0005,532,585,-48
Z1,0.07,1.45,0.43,0.006,0.01,0.047,0.0037,0.017,0.013,0.0439,0.03,0.03,0.005,0.0005,0.03,0.0005,532,584,-43
T1,0.07,1.55,0.39,0.007,0.007,0.0007,0.016,0.0006,0.0144,0.0396,0.03,0.03,0.005,0.0005,0.03,0.0005,474,562,-52
U1,0.066,1.39,0.35,0.006,0.009,0.036,0.0158,0.0005,0.0138,0.029,0.03,0.03,0.005,0.0005,0.03,0.0005,489,557,-67
V1,0.067,1.44,0.63,0.005,0.01,0.048,0.0044,0.056,0.012,0.0473,0.03,0.03,0.005,0.0005,0.03,0.0005,571,644,-64
O2,0.073,1.66,0.27,0.009,0.008,0.0005,0.0005,0.0005,0.0235,0.0399,0.03,0.03,0.005,0.0005,0.03,0.0005,505,607,20
W2,0.069,1.45,0.26,0.01,0.009,0.0029,0.0005,0.0002,0.0226,0.0391,0.03,0.03,0.005,0.0005,0.03,0.0005,492,581,-24
X2,0.068,1.46,0.47,0.007,0.006,0.045,0.0002,0.0005,0.0249,0.0297,0.03,0.03,0.005,0.0005,0.03,0.0005,578,631,-30
Y2,0.069,1.51,0.36,0.007,0.008,0.041,0.0044,0.0005,0.0232,0.0292,0.03,0.03,0.005,0.0005,0.03,0.0005,539,605,-24
Z2,0.068,1.45,0.5,0.006,0.011,0.047,0.0045,0.018,0.023,0.044,0.03,0.03,0.005,0.0005,0.03,0.0005,493,583,13
T2,0.064,1.43,0.36,0.008,0.008,0.0005,0.016,0.0005,0.0233,0.0426,0.03,0.03,0.005,0.0005,0.03,0.0005,439,528,-13
U2,0.066,1.4,0.36,0.007,0.012,0.039,0.0167,0.0005,0.0217,0.0297,0.03,0.03,0.005,0.0005,0.03,0.0005,474,541,-52
V2,0.069,1.42,0.6,0.006,0.012,0.043,0.0035,0.056,0.0235,0.047,0.03,0.03,0.005,0.0005,0.03,0.0005,529,591,-45
MnCr,0.035,0.66,0.3,0.006,0.013,0.0055,0.0002,0.0005,0.007,0.049,0.03,0.03,0.005,0.012,0.03,0.002,392,466,-27
MnCr,0.038,1,0.3,0.005,0.014,0.0055,0.0002,0.0005,0.01,0.046,0.03,0.03,0.005,0.012,0.03,0.002,413,498,-48
MnCr,0.049,1.42,0.34,0.005,0.013,0.0055,0.0002,0.0005,0.009,0.041,0.03,0.03,0.005,0.012,0.03,0.002,468,551,-52
MnCr,0.051,1.82,0.34,0.006,0.017,0.0055,0.0002,0.0005,0.009,0.039,0.03,0.03,0.005,0.012,0.03,0.002,514,588,-46
MnCr,0.038,0.66,0.33,0.007,0.015,0.0055,0.0002,0.0005,0.007,0.049,0.24,0.03,0.005,0.012,0.03,0.002,422,496,-25
MnCr,0.041,1.01,0.33,0.007,0.013,0.0055,0.0002,0.0005,0.01,0.046,0.26,0.03,0.005,0.012,0.03,0.002,463,532,-40
MnCr,0.042,1.46,0.34,0.006,0.015,0.0055,0.0002,0.0005,0.009,0.041,0.27,0.03,0.005,0.012,0.03,0.002,500,575,-46
MnCr,0.047,1.85,0.35,0.006,0.015,0.0055,0.0002,0.0005,0.009,0.039,0.27,0.03,0.005,0.012,0.03,0.002,567,622,-38
MnCr,0.04,0.61,0.33,0.005,0.01,0.0055,0.0002,0.0005,0.007,0.049,0.51,0.03,0.005,0.012,0.03,0.002,446,510,-16
MnCr,0.042,0.96,0.32,0.008,0.01,0.0055,0.0002,0.0005,0.01,0.046,0.54,0.03,0.005,0.012,0.03,0.002,494,545,-44
MnCr,0.046,1.4,0.35,0.006,0.01,0.0055,0.0002,0.0005,0.009,0.041,0.54,0.03,0.005,0.012,0.03,0.002,543,603,-44
MnCr,0.05,1.82,0.32,0.005,0.016,0.0055,0.0002,0.0005,0.009,0.039,0.52,0.03,0.005,0.012,0.03,0.002,617,674,-35
MnCr,0.041,0.59,0.28,0.008,0.012,0.0055,0.0002,0.0005,0.007,0.049,1,0.03,0.005,0.012,0.03,0.002,472,531,-11
MnCr,0.045,0.97,0.32,0.007,0.013,0.0055,0.0002,0.0005,0.01,0.046,1.05,0.03,0.005,0.012,0.03,0.002,531,592,-42
MnCr,0.048,1.36,0.33,0.008,0.012,0.0055,0.0002,0.0005,0.009,0.041,1.07,0.03,0.005,0.012,0.03,0.002,626,676,-40
MnCr,0.05,1.84,0.35,0.007,0.011,0.0055,0.0002,0.0005,0.009,0.039,1.07,0.03,0.005,0.012,0.03,0.002,692,723,-28
MnCr,0.042,0.58,0.27,0.009,0.011,0.0055,0.0002,0.0005,0.007,0.049,2.32,0.03,0.005,0.012,0.03,0.002,587,652,9
MnCr,0.048,0.92,0.29,0.008,0.012,0.0055,0.0002,0.0005,0.01,0.046,2.35,0.03,0.005,0.012,0.03,0.002,655,722,15
MnCr,0.05,1.29,0.31,0.007,0.009,0.0055,0.0002,0.0005,0.009,0.041,2.26,0.03,0.005,0.012,0.03,0.002,738,789,10
MnCr,0.053,1.74,0.34,0.007,0.014,0.0055,0.0002,0.0005,0.009,0.039,2.3,0.03,0.005,0.012,0.03,0.002,808,865,25
MnMo,0.035,0.66,0.3,0.006,0.013,0.0055,0.0002,0.0005,0.008,0.049,0.03,0.03,0.005,0.012,0.03,0.002,392,466,-27
MnMo,0.038,1,0.3,0.005,0.014,0.0055,0.0002,0.0005,0.008,0.046,0.03,0.03,0.005,0.012,0.03,0.002,413,498,-47
MnMo,0.049,1.42,0.34,0.005,0.013,0.0055,0.0002,0.0005,0.008,0.041,0.03,0.03,0.005,0.012,0.03,0.002,468,551,-54
MnMo,0.051,1.82,0.34,0.006,0.017,0.0055,0.0002,0.0005,0.008,0.039,0.03,0.03,0.005,0.012,0.03,0.002,514,588,-49
MnMo,0.035,0.64,0.33,0.008,0.011,0.0055,0.0002,0.0005,0.008,0.049,0.03,0.03,0.22,0.012,0.03,0.002,428,490,-38
MnMo,0.04,1.02,0.32,0.008,0.012,0.0055,0.0002,0.0005,0.008,0.046,0.03,0.03,0.28,0.012,0.03,0.002,458,530,-54
MnMo,0.045,1.4,0.31,0.008,0.013,0.0055,0.0002,0.0005,0.008,0.041,0.03,0.03,0.25,0.012,0.03,0.002,539,589,-54
MnMo,0.048,1.86,0.34,0.008,0.014,0.0055,0.0002,0.0005,0.008,0.039,0.03,0.03,0.29,0.012,0.03,0.002,595,650,-47
MnMo,0.038,0.63,0.3,0.009,0.012,0.0055,0.0002,0.0005,0.008,0.049,0.03,0.03,0.5,0.012,0.03,0.002,455,536,-27
MnMo,0.039,0.95,0.28,0.008,0.013,0.0055,0.0002,0.0005,0.008,0.046,0.03,0.03,0.51,0.012,0.03,0.002,501,571,-40
MnMo,0.045,1.43,0.33,0.008,0.014,0.0055,0.0002,0.0005,0.008,0.041,0.03,0.03,0.5,0.012,0.03,0.002,577,632,-42
MnMo,0.05,1.81,0.33,0.008,0.014,0.0055,0.0002,0.0005,0.008,0.039,0.03,0.03,0.5,0.012,0.03,0.002,624,679,-31
MnMo,0.042,0.64,0.3,0.01,0.01,0.0055,0.0002,0.0005,0.008,0.049,0.03,0.03,1.11,0.012,0.03,0.002,550,623,-4
MnMo,0.044,1.01,0.33,0.008,0.012,0.0055,0.0002,0.0005,0.008,0.046,0.03,0.03,1.11,0.012,0.03,0.002,618,684,-24
MnMo,0.049,1.37,0.34,0.008,0.013,0.0055,0.0002,0.0005,0.008,0.041,0.03,0.03,1.12,0.012,0.03,0.002,675,731,-24
MnMo,0.048,1.76,0.33,0.008,0.015,0.0055,0.0002,0.0005,0.008,0.039,0.03,0.03,1.15,0.012,0.03,0.002,720,765,-13
MnNb,0.073,0.64,0.35,0.005,0.004,0.0038,0.0002,0.0005,0.0077,0.0428,0.03,0.03,0.005,0.0003,0.03,0.0003,402,494,-45
MnNb,0.073,0.63,0.34,0.005,0.004,0.0041,0.0002,0.0005,0.008,0.0431,0.03,0.03,0.005,0.0003,0.03,0.012,450,532,-34
MnNb,0.075,0.61,0.33,0.005,0.004,0.0042,0.0002,0.0005,0.0085,0.0429,0.03,0.03,0.005,0.0003,0.03,0.022,474,553,-22
MnNb,0.069,0.64,0.33,0.006,0.003,0.0042,0.0002,0.0005,0.0085,0.0413,0.03,0.03,0.005,0.0003,0.03,0.045,522,580,-7
MnNb,0.075,0.65,0.33,0.009,0.005,0.0039,0.0002,0.0005,0.011,0.046,0.03,0.03,0.005,0.0003,0.03,0.087,549,614,13
MnNb,0.077,1.02,0.35,0.007,0.005,0.0041,0.0002,0.0005,0.0075,0.0399,0.03,0.03,0.005,0.0004,0.03,0.0005,443,522,-60
MnNb,0.077,1.01,0.34,0.007,0.005,0.0036,0.0002,0.0005,0.0083,0.0368,0.03,0.03,0.005,0.0004,0.03,0.012,480,557,-42
MnNb,0.073,1.01,0.35,0.007,0.005,0.0037,0.0002,0.0005,0.0086,0.0424,0.03,0.03,0.005,0.0005,0.03,0.026,513,594,-38
MnNb,0.072,0.99,0.34,0.008,0.006,0.0037,0.0002,0.0005,0.0088,0.0393,0.03,0.03,0.005,0.0004,0.03,0.047,553,618,-11
MnNb,0.072,1.03,0.35,0.006,0.006,0.0037,0.0002,0.0005,0.0079,0.0417,0.03,0.03,0.005,0.0005,0.03,0.098,615,655,14
MnNb,0.077,1.33,0.31,0.007,0.005,0.0038,0.0002,0.0005,0.008,0.0419,0.03,0.03,0.005,0.0004,0.03,0.0005,463,541,-68
MnNb,0.077,1.37,0.32,0.007,0.006,0.0034,0.0002,0.0005,0.0097,0.0417,0.03,0.03,0.005,0.0004,0.03,0.01,505,586,-55
MnNb,0.073,1.37,0.3,0.009,0.005,0.0033,0.0002,0.0005,0.0084,0.037,0.03,0.03,0.005,0.0004,0.03,0.024,540,597,-45
MnNb,0.074,1.38,0.31,0.007,0.007,0.0032,0.0002,0.0005,0.0099,0.0409,0.03,0.03,0.005,0.0004,0.03,0.047,586,641,-23
MnNb,0.073,1.35,0.29,0.005,0.007,0.0033,0.0002,0.0005,0.0091,0.0432,0.03,0.03,0.005,0.0005,0.03,0.097,610,685,-1
MnNb,0.076,1.74,0.29,0.008,0.006,0.0035,0.0002,0.0005,0.0092,0.0415,0.03,0.03,0.005,0.0004,0.03,0.0005,500,571,-62
MnNb,0.074,1.74,0.3,0.006,0.006,0.0031,0.0002,0.0005,0.0089,0.0418,0.03,0.03,0.005,0.0004,0.03,0.012,540,614,-54
MnNb,0.076,1.72,0.28,0.006,0.007,0.0032,0.0002,0.0005,0.011,0.0433,0.03,0.03,0.005,0.0004,0.03,0.022,575,635,-42
MnNb,0.077,1.75,0.28,0.008,0.01,0.0031,0.0002,0.0005,0.0097,0.0432,0.03,0.03,0.005,0.0004,0.03,0.044,606,660,-26
MnNb,0.078,1.75,0.28,0.006,0.007,0.0033,0.0002,0.0005,0.0105,0.0406,0.03,0.03,0.005,0.0004,0.03,0.088,654,708,-6
MnNi,0.035,0.66,0.3,0.006,0.013,0.0055,0.0002,0.0005,0.008,0.049,0.03,0.03,0.005,0.012,0.03,0.002,392,466,-26
MnNi,0.038,1,0.3,0.005,0.014,0.0055,0.0002,0.0005,0.008,0.046,0.03,0.03,0.005,0.012,0.03,0.002,413,498,-47
MnNi,0.049,1.42,0.34,0.005,0.013,0.0055,0.0002,0.0005,0.008,0.041,0.03,0.03,0.005,0.012,0.03,0.002,468,551,-52
MnNi,0.051,1.82,0.34,0.006,0.017,0.0055,0.0002,0.0005,0.008,0.039,0.03,0.03,0.005,0.012,0.03,0.002,514,588,-49
MnNi,0.039,0.67,0.31,0.006,0.011,0.0055,0.0002,0.0005,0.008,0.049,0.03,0.49,0.005,0.012,0.03,0.002,411,484,-33
MnNi,0.039,1,0.3,0.006,0.01,0.0055,0.0002,0.0005,0.008,0.046,0.03,0.5,0.005,0.012,0.03,0.002,464,522,-42
MnNi,0.055,1.44,0.31,0.006,0.014,0.0055,0.0002,0.0005,0.008,0.041,0.03,0.47,0.005,0.012,0.03,0.002,509,568,-54
MnNi,0.046,1.85,0.3,0.006,0.017,0.0055,0.0002,0.0005,0.008,0.039,0.03,0.49,0.005,0.012,0.03,0.002,547,618,-43
MnNi,0.038,0.65,0.31,0.007,0.01,0.0055,0.0002,0.0005,0.008,0.049,0.03,1.12,0.005,0.012,0.03,0.002,423,497,-37
MnNi,0.042,1,0.33,0.007,0.012,0.0055,0.0002,0.0005,0.008,0.046,0.03,1.1,0.005,0.012,0.03,0.002,475,541,-55
MnNi,0.05,1.43,0.34,0.008,0.011,0.0055,0.0002,0.0005,0.008,0.041,0.03,1.06,0.005,0.012,0.03,0.002,498,569,-57
MnNi,0.053,1.86,0.35,0.007,0.012,0.0055,0.0002,0.0005,0.008,0.039,0.03,1.04,0.005,0.012,0.03,0.002,566,641,-38
MnNi,0.039,0.65,0.3,0.006,0.012,0.0055,0.0002,0.0005,0.008,0.049,0.03,2.32,0.005,0.012,0.03,0.002,466,538,-49
MnNi,0.041,0.99,0.32,0.006,0.015,0.0055,0.0002,0.0005,0.008,0.046,0.03,2.32,0.005,0.012,0.03,0.002,489,567,-58
MnNi,0.047,1.46,0.33,0.007,0.016,0.0055,0.0002,0.0005,0.008,0.041,0.03,2.33,0.005,0.012,0.03,0.002,567,635,-37
MnNi,0.04,1.88,0.33,0.007,0.018,0.0055,0.0002,0.0005,0.008,0.039,0.03,2.3,0.005,0.012,0.03,0.002,621,684,-4
MnNi,0.038,0.67,0.29,0.01,0.012,0.0055,0.0002,0.0005,0.008,0.039,0.03,3.49,0.005,0.012,0.03,0.002,479,561,-61
MnNi,0.042,1,0.3,0.008,0.012,0.0055,0.0002,0.0005,0.008,0.039,0.03,3.49,0.005,0.012,0.03,0.002,525,605,-48
MnNi,0.052,1.44,0.3,0.007,0.013,0.0055,0.0002,0.0005,0.008,0.039,0.03,3.46,0.005,0.012,0.03,0.002,621,682,-17
MnNi,0.053,1.85,0.36,0.007,0.013,0.0055,0.0002,0.0005,0.008,0.039,0.03,3.41,0.005,0.012,0.03,0.002,692,753,24
MnOx,0.073,0.64,0.34,0.008,0.007,0.0005,0.0002,0.0005,0.0063,0.045,0.03,0.03,0.005,0.0005,0.03,0.0005,404,494,-46
MnOx,0.077,1,0.3,0.008,0.007,0.0005,0.0002,0.0005,0.0089,0.0444,0.03,0.03,0.005,0.0005,0.03,0.0005,409,504,-56
MnOx,0.076,1.33,0.31,0.008,0.006,0.0005,0.0002,0.0005,0.0087,0.0428,0.03,0.03,0.005,0.0005,0.03,0.0005,420,523,-29
MnOx,0.077,1.82,0.28,0.007,0.006,0.0005,0.0002,0.0005,0.0098,0.0415,0.03,0.03,0.005,0.0005,0.03,0.0005,458,568,-5
MnOx,0.07,0.58,0.29,0.007,0.009,0.0005,0.0002,0.0005,0.0089,0.0489,0.03,0.03,0.005,0.0005,0.03,0.0005,390,476,-52
MnOx,0.072,0.92,0.3,0.007,0.009,0.0005,0.0002,0.0005,0.0065,0.0454,0.03,0.03,0.005,0.0005,0.03,0.0005,423,493,-66
MnOx,0.071,1.24,0.28,0.006,0.007,0.0005,0.0002,0.0005,0.0086,0.0427,0.03,0.03,0.005,0.0005,0.03,0.0005,411,510,-37
MnOx,0.075,1.52,0.27,0.006,0.008,0.0005,0.0002,0.0005,0.0076,0.0435,0.03,0.03,0.005,0.0005,0.03,0.0005,429,528,-11
MnOx,0.076,0.61,0.34,0.005,0.009,0.0005,0.0002,0.0005,0.005,0.0384,0.03,0.03,0.005,0.0005,0.03,0.0005,390,475,-57
MnOx,0.08,1.02,0.32,0.005,0.009,0.0005,0.0002,0.0005,0.0051,0.0357,0.03,0.03,0.005,0.0005,0.03,0.0005,418,502,-70
MnOx,0.076,1.34,0.26,0.005,0.009,0.0005,0.0002,0.0005,0.0071,0.038,0.03,0.03,0.005,0.0005,0.03,0.0005,428,519,-38
MnOx,0.075,1.78,0.24,0.005,0.01,0.0005,0.0002,0.0005,0.0072,0.0364,0.03,0.03,0.005,0.0005,0.03,0.0005,466,555,-24
MnOx,0.076,0.58,0.36,0.004,0.008,0.0005,0.0002,0.0005,0.0055,0.0261,0.03,0.03,0.005,0.0005,0.03,0.0005,397,486,-61
MnOx,0.08,0.94,0.32,0.004,0.007,0.0005,0.0002,0.0005,0.0047,0.0286,0.03,0.03,0.005,0.0005,0.03,0.0005,400,494,-73
MnOx,0.08,1.38,0.28,0.004,0.006,0.0005,0.0002,0.0005,0.0051,0.0279,0.03,0.03,0.005,0.0005,0.03,0.0005,441,538,-48
MnOx,0.084,1.61,0.3,0.004,0.003,0.0005,0.0002,0.0005,0.0055,0.0289,0.03,0.03,0.005,0.0005,0.03,0.0005,448,529,-40
MnSi,0.058,0.59,0.2,0.007,0.007,0.0037,0.0002,0.0005,0.0055,0.0501,0.03,0.03,0.005,0.0005,0.03,0.0005,391,453,-42
MnSi,0.064,1,0.2,0.007,0.006,0.0051,0.0002,0.0005,0.0065,0.0457,0.03,0.03,0.005,0.0005,0.03,0.0005,424,483,-58
MnSi,0.066,1.37,0.2,0.007,0.006,0.005,0.0002,0.0005,0.0055,0.0436,0.03,0.03,0.005,0.0005,0.03,0.0005,451,513,-65
MnSi,0.064,1.79,0.2,0.007,0.005,0.007,0.0002,0.0005,0.007,0.0443,0.03,0.03,0.005,0.0005,0.03,0.0005,497,551,-65
MnSi,0.076,0.66,0.42,0.007,0.007,0.006,0.0002,0.0005,0.0055,0.0452,0.03,0.03,0.005,0.0005,0.03,0.0005,423,491,-32
MnSi,0.065,1.02,0.38,0.007,0.007,0.0067,0.0002,0.0005,0.0065,0.0419,0.03,0.03,0.005,0.0005,0.03,0.0005,462,518,-45
MnSi,0.066,1.42,0.37,0.007,0.008,0.0075,0.0002,0.0005,0.0055,0.0415,0.03,0.03,0.005,0.0005,0.03,0.0005,494,548,-62
MnSi,0.066,1.82,0.37,0.007,0.008,0.0083,0.0002,0.0005,0.007,0.0406,0.03,0.03,0.005,0.0005,0.03,0.0005,533,591,-62
MnSi,0.067,0.64,0.62,0.007,0.008,0.0074,0.0002,0.0005,0.0055,0.0405,0.03,0.03,0.005,0.0005,0.03,0.0005,444,505,-20
MnSi,0.061,1.03,0.64,0.007,0.008,0.0079,0.0002,0.0005,0.0065,0.0394,0.03,0.03,0.005,0.0005,0.03,0.0005,470,534,-36
MnSi,0.075,1.43,0.66,0.006,0.007,0.008,0.0002,0.0005,0.0055,0.0366,0.03,0.03,0.005,0.0005,0.03,0.0005,519,582,-56
MnSi,0.068,1.77,0.61,0.006,0.007,0.0094,0.0002,0.0005,0.007,0.0378,0.03,0.03,0.005,0.0005,0.03,0.0005,559,612,-61
MnSi,0.073,0.63,0.94,0.008,0.009,0.01,0.0002,0.0005,0.0055,0.0351,0.03,0.03,0.005,0.0005,0.03,0.0005,476,548,-18
MnSi,0.068,1,0.94,0.006,0.01,0.011,0.0002,0.0005,0.005,0.035,0.03,0.03,0.005,0.0005,0.03,0.0005,485,570,-27
MnSi,0.064,1.36,0.92,0.006,0.009,0.011,0.0002,0.0005,0.005,0.0343,0.03,0.03,0.005,0.0005,0.03,0.0005,515,603,-36
MnSi,0.067,1.76,0.91,0.006,0.007,0.012,0.0002,0.0005,0.006,0.0298,0.03,0.03,0.005,0.0005,0.03,0.0005,559,639,-47
Mn,0.035,0.66,0.3,0.006,0.013,0.0055,0.0002,0.0005,0.007,0.049,0.03,0.03,0.005,0.012,0.03,0.002,392,466,-27
Mn,0.038,1,0.3,0.005,0.014,0.0055,0.0002,0.0005,0.01,0.046,0.03,0.03,0.005,0.012,0.03,0.002,413,498,-44
Mn,0.049,1.42,0.34,0.005,0.013,0.0055,0.0002,0.0005,0.009,0.041,0.03,0.03,0.005,0.012,0.03,0.002,468,551,-53
Mn,0.051,1.82,0.34,0.006,0.017,0.0055,0.0002,0.0005,0.009,0.039,0.03,0.03,0.005,0.012,0.03,0.002,514,588,-43
MnTi,0.073,0.64,0.34,0.008,0.007,0.0007,0.0002,0.0005,0.0063,0.045,0.03,0.03,0.005,0.0005,0.03,0.0005,404,494,-46
MnTi,0.073,0.64,0.35,0.005,0.004,0.0038,0.0002,0.0005,0.0077,0.0428,0.03,0.03,0.005,0.0005,0.03,0.0005,402,494,-45
MnTi,0.074,0.67,0.35,0.008,0.007,0.0095,0.0002,0.0005,0.0073,0.0384,0.03,0.03,0.005,0.0005,0.03,0.0005,396,492,-40
MnTi,0.078,0.68,0.38,0.009,0.007,0.016,0.0002,0.0005,0.0069,0.034,0.03,0.03,0.005,0.0005,0.03,0.0005,410,494,-36
MnTi,0.079,0.73,0.44,0.006,0.008,0.024,0.0002,0.0005,0.0069,0.029,0.03,0.03,0.005,0.0005,0.03,0.0005,440,523,-40
MnTi,0.077,1,0.3,0.008,0.007,0.0009,0.0002,0.0005,0.0089,0.0444,0.03,0.03,0.005,0.0005,0.03,0.0005,409,504,-56
MnTi,0.077,1.02,0.35,0.007,0.005,0.0041,0.0002,0.0005,0.0075,0.0399,0.03,0.03,0.005,0.0005,0.03,0.0005,443,522,-60
MnTi,0.076,1.04,0.3,0.007,0.007,0.0092,0.0002,0.0005,0.0068,0.0372,0.03,0.03,0.005,0.0005,0.03,0.0005,427,516,-53
MnTi,0.074,1.05,0.35,0.007,0.007,0.014,0.0002,0.0005,0.0082,0.0349,0.03,0.03,0.005,0.0005,0.03,0.0005,434,517,-45
MnTi,0.078,1.13,0.43,0.007,0.005,0.018,0.0002,0.0005,0.0077,0.031,0.03,0.03,0.005,0.0005,0.03,0.0005,456,545,-50
MnTi,0.076,1.33,0.31,0.008,0.006,0.0004,0.0002,0.0005,0.0087,0.0428,0.03,0.03,0.005,0.0005,0.03,0.0005,420,523,-29
MnTi,0.077,1.33,0.31,0.007,0.005,0.0038,0.0002,0.0005,0.008,0.0419,0.03,0.03,0.005,0.0005,0.03,0.0005,463,541,-68
MnTi,0.074,1.33,0.31,0.008,0.007,0.0076,0.0002,0.0005,0.0076,0.039,0.03,0.03,0.005,0.0005,0.03,0.0005,450,522,-52
MnTi,0.082,1.37,0.33,0.008,0.007,0.014,0.0002,0.0005,0.0079,0.0349,0.03,0.03,0.005,0.0005,0.03,0.0005,464,544,-44
MnTi,0.08,1.38,0.39,0.007,0.006,0.021,0.0002,0.0005,0.009,0.0304,0.03,0.03,0.005,0.0005,0.03,0.0005,485,559,-54
MnTi,0.077,1.82,0.28,0.007,0.006,0.0008,0.0002,0.0005,0.0098,0.0415,0.03,0.03,0.005,0.0005,0.03,0.0005,458,568,-5
MnTi,0.076,1.74,0.29,0.008,0.006,0.0035,0.0002,0.0005,0.0092,0.0415,0.03,0.03,0.005,0.0005,0.03,0.0005,500,571,-62
MnTi,0.074,1.78,0.28,0.007,0.007,0.011,0.0002,0.0005,0.0084,0.0376,0.03,0.03,0.005,0.0005,0.03,0.0005,484,577,-54
MnTi,0.076,1.88,0.33,0.006,0.007,0.017,0.0002,0.0005,0.0078,0.0336,0.03,0.03,0.005,0.0005,0.03,0.0005,510,590,-52
MnTi,0.079,1.84,0.36,0.006,0.007,0.026,0.0002,0.0005,0.0084,0.03,0.03,0.03,0.005,0.0005,0.03,0.0005,536,612,-53
MnV,0.073,0.64,0.35,0.005,0.004,0.0038,0.0002,0.0005,0.0077,0.0428,0.03,0.03,0.005,0.0003,0.03,0.0005,402,494,-45
MnV,0.071,0.64,0.36,0.006,0.006,0.0043,0.0002,0.0005,0.0078,0.0435,0.03,0.03,0.005,0.022,0.03,0.0005,436,513,-43
MnV,0.071,0.64,0.44,0.008,0.005,0.0036,0.0002,0.0005,0.0088,0.0411,0.03,0.03,0.005,0.045,0.03,0.0005,478,546,-43
MnV,0.073,0.62,0.37,0.008,0.005,0.0031,0.0002,0.0005,0.0075,0.0432,0.03,0.03,0.005,0.061,0.03,0.0005,488,548,-42
MnV,0.072,0.64,0.37,0.008,0.005,0.0034,0.0002,0.0005,0.0084,0.0436,0.03,0.03,0.005,0.083,0.03,0.0005,490,563,-40
MnV,0.077,1.02,0.35,0.007,0.005,0.0041,0.0002,0.0005,0.0075,0.0399,0.03,0.03,0.005,0.0004,0.03,0.0005,443,522,-60
MnV,0.074,1.02,0.37,0.007,0.005,0.0037,0.0002,0.0005,0.0075,0.0426,0.03,0.03,0.005,0.024,0.03,0.0005,456,534,-69
MnV,0.075,1.05,0.34,0.007,0.005,0.0032,0.0002,0.0005,0.0048,0.0429,0.03,0.03,0.005,0.046,0.03,0.0005,505,570,-63
MnV,0.074,1.03,0.32,0.007,0.006,0.0031,0.0002,0.0005,0.007,0.0429,0.03,0.03,0.005,0.061,0.03,0.0005,509,576,-59
MnV,0.077,1.06,0.33,0.008,0.006,0.0034,0.0002,0.0005,0.0072,0.04,0.03,0.03,0.005,0.084,0.03,0.0005,538,592,-60
MnV,0.077,1.33,0.31,0.007,0.005,0.0038,0.0002,0.0005,0.008,0.0419,0.03,0.03,0.005,0.0004,0.03,0.0005,463,541,-68
MnV,0.072,1.2,0.33,0.008,0.006,0.0029,0.0002,0.0005,0.0085,0.0447,0.03,0.03,0.005,0.019,0.03,0.0005,486,545,-66
MnV,0.078,1.35,0.27,0.007,0.006,0.0029,0.0002,0.0005,0.0079,0.041,0.03,0.03,0.005,0.043,0.03,0.0005,536,590,-70
MnV,0.078,1.34,0.32,0.007,0.007,0.003,0.0002,0.0005,0.0076,0.0405,0.03,0.03,0.005,0.06,0.03,0.0005,521,589,-70
MnV,0.076,1.35,0.26,0.007,0.006,0.0029,0.0002,0.0005,0.0083,0.0407,0.03,0.03,0.005,0.099,0.03,0.0005,599,638,-55
MnV,0.076,1.74,0.29,0.008,0.006,0.0035,0.0002,0.0005,0.0092,0.0415,0.03,0.03,0.005,0.0004,0.03,0.0005,500,571,-62
MnV,0.079,1.72,0.26,0.006,0.007,0.0027,0.0002,0.0005,0.0072,0.0423,0.03,0.03,0.005,0.024,0.03,0.0005,543,607,-62
MnV,0.076,1.71,0.27,0.007,0.007,0.0025,0.0002,0.0005,0.0074,0.0423,0.03,0.03,0.005,0.04,0.03,0.0005,578,617,-67
MnV,0.078,1.71,0.26,0.005,0.007,0.0025,0.0002,0.0005,0.0086,0.0405,0.03,0.03,0.005,0.06,0.03,0.0005,589,650,-64
MnV,0.087,1.77,0.26,0.006,0.007,0.0025,0.0002,0.0005,0.009,0.0411,0.03,0.03,0.005,0.084,0.03,0.0005,639,681,-61
N2,0.065,1.37,0.39,0.006,0.006,0.0055,0.0002,0.0005,0.0083,0.0417,0.03,0.03,0.005,0.012,0.03,0.002,494,546,-57
N2,0.062,1.34,0.41,0.005,0.006,0.0055,0.0002,0.0005,0.0113,0.044,0.03,0.03,0.005,0.012,0.03,0.002,501,558,-50
N2,0.061,1.34,0.41,0.006,0.006,0.0055,0.0002,0.0005,0.0153,0.0432,0.03,0.03,0.005,0.012,0.03,0.002,529,585,-45
N2,0.061,1.28,0.37,0.006,0.006,0.0055,0.0002,0.0005,0.0213,0.0416,0.03,0.03,0.005,0.012,0.03,0.002,549,601,-35
P,0.067,1.43,0.38,0.005,0.007,0.0055,0.0002,0.0005,0.0058,0.0433,0.03,0.03,0.005,0.012,0.03,0.002,508,561,-57
P,0.069,1.37,0.39,0.005,0.015,0.0055,0.0002,0.0005,0.0061,0.0418,0.03,0.03,0.005,0.012,0.03,0.002,515,571,-54
P,0.066,1.4,0.37,0.005,0.023,0.0055,0.0002,0.0005,0.0063,0.0431,0.03,0.03,0.005,0.012,0.03,0.002,499,559,-55
P,0.066,1.36,0.35,0.005,0.03,0.0055,0.0002,0.0005,0.0061,0.0421,0.03,0.03,0.005,0.012,0.03,0.002,507,563,-54
P,0.065,1.45,0.35,0.006,0.04,0.0055,0.0002,0.0005,0.0062,0.0426,0.03,0.03,0.005,0.012,0.03,0.002,510,568,-53
S,0.063,1.39,0.37,0.007,0.007,0.0055,0.0002,0.0005,0.0054,0.0437,0.03,0.03,0.005,0.012,0.03,0.002,489,546,-61
S,0.057,1.41,0.37,0.016,0.007,0.0055,0.0002,0.0005,0.0058,0.0457,0.03,0.03,0.005,0.012,0.03,0.002,473,546,-52
S,0.057,1.38,0.35,0.027,0.007,0.0055,0.0002,0.0005,0.0055,0.048,0.03,0.03,0.005,0.012,0.03,0.002,471,527,-47
S,0.062,1.39,0.36,0.038,0.007,0.0055,0.0002,0.0005,0.0052,0.05,0.03,0.03,0.005,0.012,0.03,0.002,474,527,-27
S,0.063,1.38,0.35,0.046,0.008,0.0055,0.0002,0.0005,0.0052,0.0516,0.03,0.03,0.005,0.012,0.03,0.002,463,523,-16
Tab,0.076,1.52,0.26,0.009,0.012,0.0002,0.0002,0.0007,0.0077,0.0457,0.03,0.03,0.005,0.0005,0.03,0.0005,460,541,-16
Tab,0.073,1.51,0.21,0.01,0.012,0.0081,0.0002,0.0008,0.0096,0.0418,0.03,0.03,0.005,0.0005,0.03,0.0005,481,557,-48
Tab,0.072,1.49,0.14,0.01,0.012,0.0142,0.0002,0.0004,0.011,0.0409,0.03,0.03,0.005,0.0005,0.03,0.0005,482,562,-32
Tab,0.079,1.46,0.11,0.007,0.012,0.021,0.0002,0.0005,0.012,0.0403,0.03,0.03,0.005,0.0005,0.03,0.0005,476,565,-29
Tab,0.088,1.38,0.11,0.01,0.01,0.029,0.0002,0.0005,0.014,0.0425,0.03,0.03,0.005,0.0005,0.03,0.0005,482,563,-39
Tab,0.068,1.58,0.28,0.007,0.008,0.014,0.0002,0.0061,0.0094,0.045,0.03,0.03,0.005,0.0005,0.03,0.0005,517,584,-40
Tab,0.069,1.7,0.25,0.008,0.008,0.028,0.0002,0.0089,0.0116,0.0433,0.03,0.03,0.005,0.0005,0.03,0.0005,547,610,-41
Tab,0.083,1.71,0.26,0.007,0.009,0.049,0.0002,0.015,0.0135,0.0452,0.03,0.03,0.005,0.0005,0.03,0.0005,610,661,-28
Tab,0.079,1.84,0.27,0.007,0.009,0.077,0.0002,0.025,0.0153,0.0473,0.03,0.03,0.005,0.0005,0.03,0.0005,619,675,-33
Tab,0.071,1.61,0.22,0.007,0.008,0.0005,0.0002,0.0017,0.0071,0.0445,0.03,0.03,0.005,0.0005,0.03,0.0005,473,558,-3
Tab,0.078,1.76,0.19,0.007,0.007,0.0005,0.0002,0.0045,0.0064,0.0418,0.03,0.03,0.005,0.0005,0.03,0.0005,482,571,-15
Tab,0.086,1.85,0.16,0.006,0.008,0.0005,0.0002,0.008,0.0063,0.0417,0.03,0.03,0.005,0.0005,0.03,0.0005,497,577,-8
Tab,0.09,1.89,0.14,0.006,0.007,0.0005,0.0002,0.013,0.0057,0.0418,0.03,0.03,0.005,0.0005,0.03,0.0005,516,599,-23
Tab,0.087,1.97,0.17,0.006,0.008,0.026,0.0002,0.016,0.0081,0.0394,0.03,0.03,0.005,0.0005,0.03,0.0005,571,631,-59
Tab,0.082,1.92,0.2,0.006,0.007,0.042,0.0002,0.018,0.0102,0.0433,0.03,0.03,0.005,0.0005,0.03,0.0005,596,655,-46
Tab,0.066,1.42,0.17,0.009,0.008,0.0015,0.0002,0.0007,0.0079,0.049,0.03,0.03,0.005,0.0005,0.03,0.0005,475,544,-58
Tab,0.068,1.38,0.1,0.009,0.007,0.0029,0.0002,0.0005,0.009,0.0528,0.03,0.03,0.005,0.0005,0.03,0.0005,460,528,-61
Tab,0.063,1.3,0.07,0.009,0.006,0.0042,0.0002,0.0005,0.0082,0.0652,0.03,0.03,0.005,0.0005,0.03,0.0005,437,497,-39
Tab,0.063,1.23,0.04,0.009,0.007,0.005,0.0002,0.0005,0.0084,0.0806,0.03,0.03,0.005,0.0005,0.03,0.0005,427,499,-33
Tab,0.076,1.51,0.32,0.009,0.008,0.0005,0.0002,0.0005,0.0067,0.0387,0.03,0.03,0.005,0.0005,0.03,0.0005,482,568,-32
Tab,0.08,1.58,0.37,0.008,0.008,0.0005,0.0002,0.0005,0.0062,0.0399,0.03,0.03,0.005,0.0005,0.03,0.0005,491,584,-34
Tab,0.083,1.63,0.39,0.008,0.008,0.0005,0.0002,0.0005,0.0074,0.0425,0.03,0.03,0.005,0.0005,0.03,0.0005,482,581,-32
Tab,0.085,1.62,0.45,0.008,0.007,0.0005,0.0002,0.0005,0.0073,0.0475,0.03,0.03,0.005,0.0005,0.03,0.0005,497,605,-40
Tab,0.077,1.66,0.24,0.006,0.009,0.009,0.0002,0.0005,0.0098,0.0389,0.03,0.03,0.005,0.0005,0.03,0.0005,491,561,-52
Tab,0.077,1.67,0.25,0.006,0.009,0.016,0.0002,0.0005,0.0088,0.0349,0.03,0.03,0.005,0.0005,0.03,0.0005,494,577,-51
Tab,0.08,1.77,0.23,0.006,0.009,0.025,0.0002,0.0005,0.0086,0.0319,0.03,0.03,0.005,0.0005,0.03,0.0005,510,586,-59
Tab,0.08,1.82,0.23,0.005,0.009,0.036,0.0002,0.0005,0.0093,0.0309,0.03,0.03,0.005,0.0005,0.03,0.0005,562,625,-73
Tab,0.075,1.63,0.24,0.006,0.007,0.0005,0.0002,0.0017,0.0083,0.0455,0.03,0.03,0.005,0.0005,0.03,0.0005,475,558,-22
Tab,0.079,1.71,0.24,0.007,0.008,0.0005,0.0002,0.0023,0.0085,0.0427,0.03,0.03,0.005,0.0005,0.03,0.0005,487,572,-12
Tab,0.087,1.9,0.2,0.006,0.006,0.0005,0.0002,0.0048,0.0089,0.0396,0.03,0.03,0.005,0.0005,0.03,0.0005,535,623,-7
Tab,0.102,1.89,0.21,0.006,0.007,0.0005,0.0002,0.0065,0.0103,0.0392,0.03,0.03,0.005,0.0005,0.03,0.0005,515,622,-18
Tab,0.075,1.59,0.16,0.006,0.006,0.0005,0.0002,0.0005,0.0092,0.0445,0.03,0.03,0.005,0.0005,0.03,0.0005,453,539,-32
Tab,0.073,1.71,0.06,0.006,0.006,0.0005,0.0002,0.0005,0.0079,0.0569,0.03,0.03,0.005,0.0005,0.03,0.0005,467,542,-37
Tab,0.064,1.69,0.02,0.005,0.005,0.0005,0.0002,0.0005,0.0065,0.0725,0.03,0.03,0.005,0.0005,0.03,0.0005,430,501,-49
Tab,0.053,1.64,0.001,0.005,0.005,0.0005,0.0002,0.0005,0.006,0.0907,0.03,0.03,0.005,0.0005,0.03,0.0005,418,489,-23
Tab,0.069,1.43,0.24,0.006,0.006,0.0028,0.0002,0.0005,0.0085,0.0421,0.03,0.03,0.005,0.0005,0.03,0.0005,510,574,-55
Tab,0.075,1.51,0.26,0.007,0.006,0.0046,0.0002,0.0011,0.0099,0.0407,0.03,0.03,0.005,0.0005,0.03,0.0005,513,577,-62
Tab,0.07,1.56,0.28,0.007,0.005,0.0065,0.0002,0.0007,0.0094,0.0383,0.03,0.03,0.005,0.0005,0.03,0.0005,511,580,-59
Tab,0.075,1.59,0.27,0.006,0.005,0.0078,0.0002,0.0005,0.011,0.0351,0.03,0.03,0.005,0.0005,0.03,0.0005,514,577,-48
Tab,0.072,1.59,0.36,0.006,0.008,0.0026,0.0002,0.0013,0.0094,0.0361,0.03,0.03,0.005,0.0005,0.03,0.0005,478,560,-56
Tab,0.072,1.65,0.43,0.007,0.007,0.0052,0.0002,0.0005,0.0096,0.0357,0.03,0.03,0.005,0.0005,0.03,0.0005,537,601,-61
Tab,0.072,1.71,0.52,0.006,0.01,0.0082,0.0002,0.0005,0.0093,0.0347,0.03,0.03,0.005,0.0005,0.03,0.0005,555,617,-60
Tab,0.077,1.69,0.61,0.006,0.005,0.012,0.0002,0.0011,0.0095,0.0328,0.03,0.03,0.005,0.0005,0.03,0.0005,566,638,-47
Tab,0.067,1.38,0.14,0.007,0.008,0.0005,0.0002,0.0005,0.0098,0.0534,0.03,0.03,0.005,0.0005,0.03,0.0005,431,510,-25
Tab,0.058,1.18,0.05,0.008,0.007,0.0005,0.0002,0.0008,0.0097,0.088,0.03,0.03,0.005,0.0005,0.03,0.0005,426,477,-51
Tab,0.048,0.99,0.01,0.008,0.01,0.0005,0.0002,0.0007,0.0072,0.118,0.03,0.03,0.005,0.0005,0.03,0.0005,350,404,-24
Tab,0.036,0.77,0.001,0.007,0.005,0.0005,0.0002,0.0003,0.0077,0.1535,0.03,0.03,0.005,0.0005,0.03,0.0005,310,345,0
Tab,0.07,1.62,0.48,0.007,0.008,0.0005,0.0002,0.0007,0.0089,0.0415,0.03,0.03,0.005,0.0005,0.03,0.0005,482,566,-22
Tab,0.075,1.69,0.69,0.006,0.008,0.0005,0.0002,0.0005,0.0063,0.0405,0.03,0.03,0.005,0.0005,0.03,0.0005,505,602,-26
Tab,0.075,1.69,0.9,0.006,0.01,0.0005,0.0002,0.0005,0.0072,0.0405,0.03,0.03,0.005,0.0005,0.03,0.0005,510,613,-28
Tab,0.079,1.74,1.11,0.006,0.01,0.0005,0.0002,0.0005,0.0068,0.038,0.03,0.03,0.005,0.0005,0.03,0.0005,529,638,-33
Tab,0.08,1.69,0.25,0.006,0.009,0.0005,0.0002,0.0005,0.0073,0.041,0.03,0.03,0.005,0.0005,0.03,0.0005,484,554,-29
Tab,0.074,1.8,0.19,0.005,0.011,0.0005,0.0002,0.0005,0.008,0.035,0.03,0.03,0.005,0.0005,0.03,0.0005,479,558,-27
Tab,0.079,1.91,0.17,0.004,0.011,0.0005,0.0002,0.0005,0.0059,0.0335,0.03,0.03,0.005,0.0005,0.03,0.0005,491,578,-31
Tab,0.079,1.95,0.14,0.003,0.009,0.0005,0.0002,0.0005,0.0053,0.029,0.03,0.03,0.005,0.0005,0.03,0.0005,493,573,-29
Tab,0.073,1.73,0.33,0.005,0.012,0.0005,0.0002,0.0005,0.008,0.034,0.03,0.03,0.005,0.0005,0.03,0.0005,482,570,-31
Tab,0.087,1.99,0.4,0.004,0.01,0.0005,0.0002,0.0005,0.0055,0.031,0.03,0.03,0.005,0.0005,0.03,0.0005,499,593,-32
Tab,0.088,2.06,0.46,0.003,0.009,0.0005,0.0002,0.0005,0.0059,0.028,0.03,0.03,0.005,0.0005,0.03,0.0005,527,625,-36
Tab,0.097,2.08,0.56,0.003,0.008,0.0005,0.0002,0.0005,0.0035,0.022,0.03,0.03,0.005,0.0005,0.03,0.0005,564,661,-47
Tab,0.082,1.74,0.2,0.006,0.012,0.0005,0.0002,0.0005,0.0083,0.0378,0.03,0.03,0.005,0.0005,0.03,0.0005,491,576,-29
Tab,0.084,1.72,0.11,0.005,0.01,0.0005,0.0002,0.0014,0.0066,0.0379,0.03,0.03,0.005,0.0005,0.03,0.0005,481,547,-29
Tab,0.082,1.74,0.05,0.004,0.009,0.0005,0.0002,0.0005,0.0053,0.0528,0.03,0.03,0.005,0.0005,0.03,0.0005,461,529,-33
Tab,0.083,1.73,0.23,0.005,0.008,0.0005,0.0002,0.0005,0.0072,0.0389,0.03,0.03,0.005,0.0005,0.03,0.0005,491,571,-28
Tab,0.086,1.79,0.12,0.004,0.008,0.0005,0.0002,0.0005,0.0076,0.0423,0.03,0.03,0.005,0.0005,0.03,0.0005,505,572,-20
Tab,0.075,1.47,0.26,0.005,0.007,0.0056,0.0002,0.0009,0.0097,0.0367,0.03,0.03,0.005,0.0005,0.03,0.0005,501,556,-66
Tab,0.082,1.58,0.28,0.006,0.007,0.011,0.0002,0.0005,0.0103,0.0377,0.03,0.03,0.005,0.0005,0.03,0.0005,523,580,-54
Tab,0.094,1.58,0.29,0.006,0.007,0.0155,0.0002,0.0005,0.0096,0.0293,0.03,0.03,0.005,0.0005,0.03,0.0005,537,591,-61
Tab,0.091,1.63,0.31,0.005,0.007,0.0233,0.0002,0.0017,0.0113,0.0287,0.03,0.03,0.005,0.0005,0.03,0.0005,566,626,-64
Tab,0.074,1.46,0.21,0.007,0.007,0.001,0.0002,0.0005,0.0096,0.0425,0.03,0.03,0.005,0.0005,0.03,0.0005,472,552,-48
Tab,0.08,1.5,0.17,0.007,0.007,0.0022,0.0002,0.0005,0.0111,0.0459,0.03,0.03,0.005,0.0005,0.03,0.0005,515,568,-60
Tab,0.073,1.51,0.21,0.008,0.007,0.0034,0.0002,0.0005,0.0104,0.043,0.03,0.03,0.005,0.0005,0.03,0.0005,508,559,-66
Tab,0.078,1.51,0.18,0.007,0.008,0.0044,0.0002,0.0005,0.0114,0.0395,0.03,0.03,0.005,0.0005,0.03,0.0005,491,558,-54
Tab,0.079,1.53,0.19,0.005,0.009,0.0052,0.0002,0.0005,0.0094,0.044,0.03,0.03,0.005,0.0005,0.03,0.0005,485,550,-56
Tab,0.076,1.42,0.12,0.006,0.008,0.0094,0.0002,0.0011,0.013,0.049,0.03,0.03,0.005,0.0005,0.03,0.0005,480,553,-17
